Repository: Wang-Group/mof-growth-simulator

# MOF/MOL Growth: Code and Analysis Data

Event-based kinetic Monte Carlo (KMC) simulation codes and analysis tools for
molecular assembly, nucleation, growth, layer morphology and defect repair in
metal-organic frameworks and layers.

The repository includes simulation engines, molecular models, seed structures,
parameter files, compact analysis datasets, experimental measurements, and
plotting and fitting scripts. Browse the scientific topics below or the
[code entry points](docs/CODE_INDEX.md).

## Contents

| Scientific topic | Folders | Contents |
|---|---|---|
| UiO-66 growth trajectories | [01](01_uio66_long_growth/) | Analysis of 24 repeated trajectories, first-passage times, residence times and last-saved entity-13 structures |
| Experimental DLS | [02](02_dls/) | Size measurements, apparent-progress processing, Gualtieri fitting and plots |
| BTB growth and motifs | [03](03_btb_trajectory/), [04](04_btb_motifs/), [15](15_fig5d_trajectory_lineage/) | Growth curves, motif frequencies, classification code, reference structures and row-to-run mappings |
| Mixed-node growth and vacancy repair | [05](05_mixed_zr6_zr12/), [06](06_vacancy_repair/), [11](11_s21_april03/) | Zr6/Zr12 evolution, defect-filling curves and representative structures |
| Nucleation and seeded/surface growth | [07](07_publication_sources/), [09](09_recovered_runtime/), [12](12_runtime_provenance/) | Simulation engines, molecular models, parameter grids, seed inputs and endpoint statistics |
| Controlled modulator geometry | [source data](07_publication_sources/SI_tables_sources_20261023/Table_S20/matched_source_files/) | Twelve identities, 27,648 terminal records and matched assembly/growth comparisons |
| Ring-closure entropy | [08](08_entropy_inputs/) | Calculation code, molecular geometries and entropy results for six species |
| BTB kinetic formation boundary | [16](16_fig5c_reconstruction/) | Success-probability data, interpolation, isosurface extraction and plots |
| Modulator identity and ligand exchange | [17](17_submission_sources/) | Identity comparisons, NMR measurements and acquisition mappings |
| Finite-cluster structure and scattering | [07](07_publication_sources/), [17](17_submission_sources/figure6c/) | PXRD analyses and matched-size BTB comparisons |
| Source and plot records | [10](10_plot_versions/), [13](13_table_source_audit/), [14](14_fig5_source_followup/) | Plotting versions and source correspondence |

## Quick Start

Use Python 3.11 or newer with the packages in [requirements.txt](requirements.txt).
Install Arial to reproduce the figure typography.

```bash
python -m pip install -r requirements.txt
python reproduce.py --output-dir reproduced_local
```

This generates the trajectory, DLS, motif-frequency, mixed-node growth and

# UiO-66 In Situ DLS Gualtieri Fit

This folder is the self-contained source package for the UiO-66 in situ DLS
analysis described in the manuscript and Supporting Information.

## Contents

- `data/260316.csv`: original DLS export. The first time column excludes the
  90 s preparation period; the third column includes it. The fit uses the last
  two columns.
- `fit_uio66_dls_gualtieri.py`: data processing, Gualtieri fitting, CSV export,
  and PNG/SVG rendering.
- `output/uio66_dls_gualtieri_processed_trace.csv`: raw size, smoothed size,
  apparent progress, and fitted values at each measured time.
- `output/uio66_dls_gualtieri_fit_curve.csv`: dense fitted curve.
- `output/uio66_dls_gualtieri_parameters.csv`: fitted parameters and fit
  quality.
- `output/uio66_dls_gualtieri_fit.png` and `.svg`: manuscript-style overlay.
- `output/uio66_dls_gualtieri_summary.md`: human-readable result summary.

## Processing and Model

The hydrodynamic-size trace is processed as follows:

1. Apply a centered three-point rolling median.
2. Define the baseline as the median of the first five smoothed points.
3. Define the plateau as the mean of the last five smoothed points.
4. Normalize the smoothed trace between the baseline and plateau.
5. Apply a cumulative maximum to obtain a monotonic apparent-progress proxy.

The fitted equation is

```text
alpha(t) = [1 / (1 + exp(-(t - aN) / bN))]
           * [1 - exp(-(kG * t)^nG)]
```

The apparent-progress proxy is a macroscopic kinetic descriptor. It should not
be interpreted as direct crystallinity or directly equated with KMC entity
number.

## Reproduce

From the repository root, run:

```powershell
conda run -n base python .\UiO-66\DLS_Gualtieri\fit_uio66_dls_gualtieri.py
```

The deterministic fit uses random seed `3001` and should reproduce:

- `nG = 2`
- `aN = 215.538827 s`
- `bN = 2.512205 s`
- `kG = 1.92799484e-3 s^-1`
- `R^2 = 0.972658`
- `RMSE = 0.051750`

The reported `R^2` is calculated against the processed monotonic
apparent-progress proxy.

## Provenance

The archived raw CSV has SHA-256:

```text
2364e652ad4bcba27f786b6e7ca9d11ef5cf55a59d2e7036079d57e599b14422
```

This matches the original file received as `260316.csv`.

File: 02_dls/output/uio66_dls_gualtieri_summary.md
# UiO-66 DLS Gualtieri Fit Result

- Source: `data/260316.csv` (last two columns include preparation time)
- Source SHA-256: `2364e652ad4bcba27f786b6e7ca9d11ef5cf55a59d2e7036079d57e599b14422`
- Points: `40`
- Time range: `117.0-1170.0 s`
- Baseline size: `1.835 nm`
- Plateau size: `48.657 nm`
- nG: `2`
- aN: `215.538827 s`
- bN: `2.512205 s`
- kG: `0.00192799484 s^-1`
- R^2: `0.972658`
- RMSE: `0.051750`

The fit is performed against the monotonic apparent-progress proxy, not directly against crystallinity.
