Repository: Wang-Group/mof-growth-simulator

# MOF/MOL Growth: Code and Analysis Data

Event-based kinetic Monte Carlo (KMC) simulation codes and analysis tools for
molecular assembly, nucleation, growth, layer morphology and defect repair in
metal-organic frameworks and layers.

The repository includes simulation engines, molecular models, seed structures,
parameter files, compact analysis datasets, experimental measurements, and
plotting and fitting scripts. Browse the scientific topics below or the
[code entry points](docs/CODE_INDEX.md).

## Contents

| Scientific topic | Folders | Contents |
|---|---|---|
| UiO-66 growth trajectories | [01](01_uio66_long_growth/) | Analysis of 24 repeated trajectories, first-passage times, residence times and last-saved entity-13 structures |
| Experimental DLS | [02](02_dls/) | Size measurements, apparent-progress processing, Gualtieri fitting and plots |
| BTB growth and motifs | [03](03_btb_trajectory/), [04](04_btb_motifs/), [15](15_fig5d_trajectory_lineage/) | Growth curves, motif frequencies, classification code, reference structures and row-to-run mappings |
| Mixed-node growth and vacancy repair | [05](05_mixed_zr6_zr12/), [06](06_vacancy_repair/), [11](11_s21_april03/) | Zr6/Zr12 evolution, defect-filling curves and representative structures |
| Nucleation and seeded/surface growth | [07](07_publication_sources/), [09](09_recovered_runtime/), [12](12_runtime_provenance/) | Simulation engines, molecular models, parameter grids, seed inputs and endpoint statistics |
| Controlled modulator geometry | [source data](07_publication_sources/SI_tables_sources_20261023/Table_S20/matched_source_files/) | Twelve identities, 27,648 terminal records and matched assembly/growth comparisons |
| Ring-closure entropy | [08](08_entropy_inputs/) | Calculation code, molecular geometries and entropy results for six species |

# Zr-Ligand One-Shot Minimal Summary

This folder is the compact data package for the `Zr-link` study.

It keeps only the datasets consistent with the simplified one-shot rule:

`one KMC event -> sample one configuration only -> if collision occurs, reject immediately`

No extra arm/site/bend retries are allowed within the same event.

## What to Keep

### 1. `Hf-BTB-MOL` one-shot target = 20

- [01_mol_one_shot_target20_core.csv](01_mol_one_shot_target20_core.csv)
- [11_mol_final_experiment_vs_kmc_logy.png](11_mol_final_experiment_vs_kmc_logy.png)
- [11_mol_final_experiment_vs_kmc_logy.svg](11_mol_final_experiment_vs_kmc_logy.svg)
- [11_mol_final_experiment_vs_kmc_logy_plot_data.csv](11_mol_final_experiment_vs_kmc_logy_plot_data.csv)

This is the final retained `BTB-MOL` dataset and plot for the manuscript-style
comparison. It uses the selected nonmonotonic one-shot condition and is the
source for `Figure 7D`.

### 2. `UiO-66` experiment-consistent one-shot target = 8

- [03_uio66_one_shot_target8_experiment_consistent.csv](03_uio66_one_shot_target8_experiment_consistent.csv)
- [04_uio66_one_shot_target8_experiment_survival.csv](04_uio66_one_shot_target8_experiment_survival.csv)

This is the primary retained `UiO-66` dataset because:

- it matches the one-shot rule
- it is under experiment-consistent conditions (`BDC = 4 mM`, `AA = 2400 mM`)
- many trajectories are right-censored, so survival analysis is more meaningful
  than a simple time average

Current success counts:

- `2 mM`: `5/24`
- `4 mM`: `4/24`
- `8 mM`: `5/24`
- `16 mM`: `2/24`
- `32 mM`: `0/24`

### 3. `UiO-66` one-shot target = 20 collapse

- [05_uio66_one_shot_target20_collapse.csv](05_uio66_one_shot_target20_collapse.csv)

This is retained as supporting mechanistic evidence. It shows directly that
productive growth collapses at high `Zr`, but it is not the main quantitative
dataset because many trajectories never reach `entity = 20`.

### 4. Cross-system helper tables and shared plot components

- [02_uio66_one_shot_target8_mechanism_scan.csv](02_uio66_one_shot_target8_mechanism_scan.csv)
- [06_cross_system_overview.csv](06_cross_system_overview.csv)
- [09_experimental_trend_overlay_data.csv](09_experimental_trend_overlay_data.csv)
- [10_prebound_site_success_comparison.csv](10_prebound_site_success_comparison.csv)
- [09_experimental_trend_overlay.png](09_experimental_trend_overlay.png)
- [10_prebound_site_success_comparison.png](10_prebound_site_success_comparison.png)

These files support the cross-system interpretation used in `Figure 7B` and
`Figure 7F`.

## Archived Items

Earlier exploratory `BTB-MOL` dual-axis plots have been moved to:

- [archive/obsolete_mol_plots](archive/obsolete_mol_plots)

Those files were useful during tuning, but they were superseded by
`11_mol_final_experiment_vs_kmc_logy.*`.

## Minimal Story Preserved Here

- `Hf-BTB-MOL`: one-shot target=20 is sufficient and remains fully productive
  across the retained scan
- `UiO-66`: one-shot target=8 should be interpreted with a survival model
- `UiO-66 target=20`: keep only as supporting evidence for high-`Zr` growth
  collapse

File: zr_ligand_one_shot_minimal_summary/09_experimental_trend_overlay_data.csv
zr_mM,exp_min,system,norm_exp_time
3.3830513,36.0,Hf-BTB-MOL,3.272727272727273
6.766102599,17.0,Hf-BTB-MOL,1.5454545454545454
13.5322052,13.0,Hf-BTB-MOL,1.1818181818181819
27.0644104,11.0,Hf-BTB-MOL,1.0
54.12882079,11.0,Hf-BTB-MOL,1.0
108.2576416,12.0,Hf-BTB-MOL,1.0909090909090908
216.5152832,15.0,Hf-BTB-MOL,1.3636363636363635
2.0,82.0,UiO-66,1.0
4.0,114.0,UiO-66,1.3902439024390243
8.0,200.0,UiO-66,2.4390243902439024
16.0,223.0,UiO-66,2.7195121951219514
32.0,330.0,UiO-66,4.024390243902439
